Repository: designerguy13-photonics/NumBAT

File: backend/material_data/Ge[100]_2007_Wolff.json
{
 "file_name": "Ge[100]_2007_Wolff",  // Name of this file, will be used as identifier
 "chemical": "Ge [100]",  // Chemical composition
 "author": "Wolff",  // Author of data
 "date": "2007",  // Year of data publication/creation
 "institution": "Centre for Ultrahigh Bandwidth Devices for Optical Systems (CUDOS), Australia",  // Source institution
 "doi": "dx.doi.org/xx.xxxx/xx.xx.xxxxxx",  // doi or, failing that, the http address
 "Re_n": 4.0249,  // Real part of refractive index []
 "Im_n": 0.0,  // Imaginary part of refractive index []
 "s": 5323,  // Density [kg/m3]
 "c_11": 156e9,  // Stiffness tensor component [Pa]
 "c_12": 47.9e9,  // Stiffness tensor component [Pa]
 "c_44": 67.0e9,  // Stiffness tensor component [Pa]
 "p_11": -0.151,  // Photoelastic tensor component []
 "p_12": -0.128,  // Photoelastic tensor component []
 "p_44": -0.072,  // Photoelastic tensor component []
 "eta_11": 9.06e-3,  // Acoustic loss tensor component [Pa s]
 "eta_12": 8.57e-3,  // Acoustic loss tensor component [Pa s]
 "eta_44": 0.71e-3  // Acoustic loss tensor component [Pa s]
}

File: backend/material_data/Ge[110]_2007_Wolff.json
{
 "file_name": "Ge[110]_2007_Wolff",  // Name of this file, will be used as identifier
 "chemical": "Ge [110]",  // Chemical composition
 "author": "Wolff",  // Author of data
 "date": "2007",  // Year of data publication/creation
 "institution": "Centre for Ultrahigh Bandwidth Devices for Optical Systems (CUDOS), Australia",  // Source institution
 "doi": "dx.doi.org/xx.xxxx/xx.xx.xxxxxx",  // doi or, failing that, the http address
 "Re_n": 4.0249,  // Real part of refractive index []
 "Im_n": 0.0,  // Imaginary part of refractive index []
 "s": 5323,  // Density [kg/m3]
 "c_11": 156e9,  // Stiffness tensor component [Pa]
 "c_22": 129e9,  // Stiffness tensor component [Pa]
 "c_12": 47.9e9,  // Stiffness tensor component [Pa]
 "c_13": 21.5e9,  // Stiffness tensor component [Pa]
 "c_44": 67.0e9,  // Stiffness tensor component [Pa]
 "c_55": 40.6e9,  // Stiffness tensor component [Pa]
 "p_11": -0.212,  // Photoelastic tensor component []
 "p_22": -0.151,  // Photoelastic tensor component []
 "p_12": -0.128,  // Photoelastic tensor component []
 "p_13": -0.068,  // Photoelastic tensor component []
 "p_44": -0.072,  // Photoelastic tensor component []
 "p_55": -0.012,  // Photoelastic tensor component []
 "eta_11": 9.52e-3,  // Acoustic loss tensor component [Pa s]
 "eta_22": 9.06e-3,  // Acoustic loss tensor component [Pa s]
 "eta_12": 8.57e-3,  // Acoustic loss tensor component [Pa s]
 "eta_13": 8.11e-3,  // Acoustic loss tensor component [Pa s]
 "eta_44": 0.71e-3  // Acoustic loss tensor component [Pa s]
 "eta_55": 0.25e-3,  // Acoustic loss tensor component [Pa s]
}

File: backend/material_data/Si3N4_2007_Wolff.json
{
 "file_name": "Si3N4_2007_Wolff",  // Name of this file, will be used as identifier
 "chemical": "Si3N4",  // Chemical composition
 "author": "Wolff",  // Author of data
 "date": "2007",  // Year of data publication/creation
 "institution": "Centre for Ultrahigh Bandwidth Devices for Optical Systems (CUDOS), Australia",  // Source institution
 "doi": "dx.doi.org/xx.xxxx/xx.xx.xxxxxx",  // doi or, failing that, the http address
 "Re_n": 1.95959,  // Real part of refractive index []
 "Im_n": 0.0,  // Imaginary part of refractive index []
 "s": 3290,  // Density [kg/m3]
 "c_11": 387e9,  // Stiffness tensor component [Pa]
 "c_12": 143e9,  // Stiffness tensor component [Pa]
 "c_44": 122e9,  // Stiffness tensor component [Pa]
 "p_11": 0.0,  // Photoelastic tensor component []
 "p_12": 0.0,  // Photoelastic tensor component []
 "p_44": 0.0,  // Photoelastic tensor component []
 "eta_11": 0.0,  // Acoustic loss tensor component [Pa s]
 "eta_12": 0.0,  // Acoustic loss tensor component [Pa s]
 "eta_44": 0.0  // Acoustic loss tensor component [Pa s]
}

File: backend/material_data/SiGe_2001_Schaffler.json
{
 "file_name": "SiGe_2001_Schaffler",  // Name of this file, will be used as identifier
 "chemical": "SiGe_[x=0.3]",  // Chemical composition
 "author": "Schaffler",  // Author of data
 "date": "2001",  // Year of data publication/creation
 "institution": "xxx. of xxxx",  // Source institution
 "doi": "dx.doi.org/xx.xxxx/xx.xx.xxxxxx",  // doi or, failing that, the http address
 "Re_n": 3.6124,  // Real part of refractive index []
 "Im_n": 0.0,  // Imaginary part of refractive index []
 "s": 3271,  // Density [kg/m3]
 "c_11": 154.61.8e9,  // Stiffness tensor component [Pa]
 "c_12": 59.22e9,  // Stiffness tensor component [Pa]
 "c_44": 75.76e9,  // Stiffness tensor component [Pa]
  "p_11": 0.0,  // Photoelastic tensor component []
 "p_12": 0.0,  // Photoelastic tensor component []
 "p_44": 0.0,  // Photoelastic tensor component []
 "eta_11": 0.0,  // Acoustic loss tensor component [Pa s]
 "eta_12": 0.0,  // Acoustic loss tensor component [Pa s]
 "eta_44": 0.0  // Acoustic loss tensor component [Pa s]
}
